Repository: kornej8/vi_tests

# Алгоритм статистического сопоставления термодинамических баз данных

Представленное решение реализовано внутри файла model_analysys. Разработанные модули в рамках ВКР представлены в файлах create_api_for_tdb.py (модификация исходных ТДБ файлов), loglike.py (получение логарифма правдоподобия), calculate.py (запуск Байесовского вариационного вывода для аппроксимации распределений параметров термодинамической модели)

# Описание разработанного решения

Разработанный алгоритм позволяет реализовывать комплексную статистическую оценку посредством расчета доверительных интервалов границ фазовых полей для определённых опытными данными стабильными фазами, а также с помощью расчета информационных критериев.

В рамках самостоятельной апробации алгоритма статистического сопоставления были использованы опытные данные системы компонентов Co-Cr, где в качестве исследуемой фазы используется FCC_A1. Кандидатами для сопоставления являлись следующие термодинамические базы данных:

CoCr-01Oik.tdb, CoCr-18Cac.tdb

# Рекомендации по версионированию компонентов

Для корректного запуска файла model_analysys.ipynb рекомендуется к установке:

Версия интерпретатора Python == 3.10.9 (!)

В частности, стоит обратить внимание на версии некоторых необходимых библиотек:

PyMC == 5.15.0

cloudpickle == 2.0.0

# Рекомендации по запуску скриптов
Для эффективного использования рекомендуется установить g++, так как проект PyMC в комплексе с g++ реализует оптимизацию и ускорение вычислений.




МИСИС, 2024

Щепалов Корней Павлович

File: tdb_files/CoCr-01Oik.tdb
$
$ Database for Co-Cr from K. Oikawa et al. 2001.
$
$ K. Oikawa, G.W. Qin, T. Ikeshoji, O. Kitakami, Y. Shimada, K. Ishida,
$ K. Fukamichi, J. Magn. Magn. Mater., 236, 220-33(2001).
$
$ Dataset created 2020.01.26 by Bengt Hallstedt.
$
$ ------------------------------------------------------------------------------
 TEMP-LIM 298.15 6000.00 !
$
$ELEMENT NAME  REF. STATE               ATOMIC MASS H298-H0    S298    !
$
 ELEMENT VA   VACUUM                      0.0          0.0      0.0    ! 
 ELEMENT CO   HCP_A3                     58.9332    4765.567   30.0400 ! 
 ELEMENT CR   BCC_A2                     51.996     4050.0     23.5429 ! 
$ ------------------------------------------------------------------------------
$ Phase definitions
$
 PHASE LIQUID:L % 1 1 !
 CONST LIQUID:L : CO CR : !
$
$ Fcc (cF4, Fm-3m) and MeX (cF8, Fm-3m)
$
 PHASE FCC_A1 %A 2 1 1 !
 CONST FCC_A1 : CO% CR : VA : !
$
$ Bcc (cI2, Im-3m)
$
 PHASE BCC_A2 %B 2 1 3 !
 CONST BCC_A2 : CO CR% : VA : !
$
$ Hcp (hP2, P6_3/mmc) and Me2X (NiAs-type, hP4, P6_3/mmc, B8_1)
$
 PHASE HCP_A3 %A 2 1 0.5 !
 CONST HCP_A3 : CO% CR : VA : !
$
$ Prototype CrFe (tP30, P4_2/mnm)
$ Sigma in TCFE 2000 and SSOL V4
$
 PHASE SIGMA_OLD % 3 8 4 18 !
 CONST SIGMA_OLD : CO : CR : CO CR : !
$ ------------------------------------------------------------------------------
$ Defaults
$
 DEFINE-SYSTEM-DEFAULT ELEMENT 2 !
 DEFAULT-COM DEFINE_SYSTEM_ELEMENT VA !
 TYPE-DEF % SEQ * !
 TYPE-DEF A GES AMEND_PHASE_DESCRIPTION @ MAGNETIC -3 0.28 !
 TYPE-DEF B GES AMEND_PHASE_DESCRIPTION @ MAGNETIC -1 0.4 !
 FUNCTION ZERO      298.15  0;                                         6000 N !
 FUNCTION UN_ASS    298.15  0;                                         6000 N !
 FUNCTION R         298.15  +8.31451;                                  6000 N !
$ ------------------------------------------------------------------------------
$ Element data
$ ------------------------------------------------------------------------------
$ Co
$
 PAR  G(HCP_A3,CO:VA),,                 +GHSERCO;,,                   N 91Din !
 PAR  TC(HCP_A3,CO:VA),,                 1396.00;,,                   N 91Din !
 PAR  BM(HCP_A3,CO:VA),,                    1.35;,,                   N 91Din !
 PAR  G(FCC_A1,CO:VA),,                 +GHSERCO
             +427.591-0.615248*T;,,                                   N 91Din !
 PAR  TC(FCC_A1,CO:VA),,                 1396.00;,,                   N 91Din !
 PAR  BM(FCC_A1,CO:VA),,                    1.35;,,                   N 91Din !
 PAR  G(BCC_A2,CO:VA),,                 +GHSERCO+2938-0.7138*T;,,     N 91Din !
 PAR  TC(BCC_A2,CO:VA),,                 1450.00;,,                   N 91Din !
 PAR  BM(BCC_A2,CO:VA),,                    1.35;,,                   N 91Din !
$PAR  G(CBCC_A12,CO:VA),,               +GHSERCO+4155;,,              N 91Din !
$PAR  G(CUB_A13,CO:VA),,                +GHSERCO+3155;,,              N 91Din !
 PAR  G(LIQUID,CO),,                    +GLIQCO;,,                    N 91Din !
$
 FUNCTION GHSERCO   298.15  +310.241+133.36601*T-25.0861*T*LN(T)
       -0.002654739*T**2-1.7348E-07*T**3+72527*T**(-1);
      1768.00  Y  -17197.666+253.28374*T-40.5*T*LN(T)+9.3488E+30*T**(-9);
      6000.00  N !
 FUNCTION GLIQCO    298.15  +15085.037-8.931932*T+GHSERCO-2.19801E-21*T**7;
      1768.00  Y  -846.61+243.599944*T-40.5*T*LN(T);
      6000.00  N !
 FUNCTION GFCCCO    298.15  +GHSERCO+427.59-0.615248*T;                6000 N !
 FUNCTION GBCCCO    298.15  +GHSERCO+2938-0.7138*T;                    6000 N !
$ ------------------------------------------------------------------------------
$ Cr
$
 PAR  G(BCC_A2,CR:VA),,                 +GHSERCR;,,                   N 91Din !
 PAR  TC(BCC_A2,CR:VA),,                 -311.50;,,                   N 91Din !
 PAR  BM(BCC_A2,CR:VA),,                   -0.008;,,                  N 91Din !
 PAR  G(FCC_A1,CR:VA),,                 +GHSERCR+7284+0.163*T;,,      N 91Din !
 PAR  TC(FCC_A1,CR:VA),,                -1109.00;,,                   N 91Din !
 PAR  BM(FCC_A1,CR:VA),,                   -2.46;,,                   N 91Din !
 PAR  G(HCP_A3,CR:VA),,                 +GHSERCR+4438;,,              N 91Din !
 PAR  TC(HCP_A3,CR:VA),,                -1109.00;,,                   N 91Din !
 PAR  BM(HCP_A3,CR:VA),,                   -2.46;,,                   N 91Din !
$PAR  G(CBCC_A12,CR:VA),,               +GHSERCR+11087+2.7196*T;,,    N 91Din !
$PAR  G(CUB_A13,CR:VA),,                +GHSERCR+15899+0.6276*T;,,    N 91Din !
 PAR  G(LIQUID,CR),,                    +GLIQCR;,,                    N 91Din !
$
 FUNCTION GHSERCR   298.15  -8856.94+157.48*T-26.908*T*LN(T)
       +0.00189435*T**2-1.47721E-06*T**3+139250*T**(-1);
      2180.00  Y  -34869.344+344.18*T-50*T*LN(T)-2.88526E+32*T**(-9);
      6000.00  N !
 FUNCTION GLIQCR    298.15  +24339.955-11.420225*T+GHSERCR+2.37615E-21*T**7;
      2180.00  Y  -16459.984+335.616316*T-50*T*LN(T);
      6000.00  N !
 FUNCTION GFCCCR    298.15  +GHSERCR+7284+0.163*T;                     6000 N !
$  functions for quick acess for parameters
 FUNCTION SIGMA_OLD_COCRCO_0 298.15 -103863;                           6000 N !
 FUNCTION SIGMA_OLD_COCRCO_1 298.15 +47.47;                            6000 N !
 FUNCTION SIGMA_OLD_COCRCR_0 298.15 -248108.8;                         6000 N !
 FUNCTION SIGMA_OLD_COCRCR_1 298.15 +79.12;                            6000 N !
$ ------------------------------------------------------------------------------
$ Binary system
$
$ K. Oikawa, G.W. Qin, T. Ikeshoji, O. Kitakami, Y. Shimada, K. Ishida,
$ K. Fukamichi, J. Magn. Magn. Mater., 236, 220-33(2001).
$
$ Checked against paper. Checked at 6000 K.
$
 PAR  L(LIQUID,CO,CR;0),,               -11900+2.4*T;,,               N 98Hav !
 PAR  L(LIQUID,CO,CR;1),,               -6500+0.1*T;,,                N 98Hav !

$
 PAR  L(FCC_A1,CO,CR:VA;0),,            -23080+8.34*T;,,              N 98Hav !
 PAR  L(FCC_A1,CO,CR:VA;1),,            +12370-12.08*T;,,             N 98Hav !
$

 PAR  TC(FCC_A1,CO,CR:VA;0),,           -8082;,,                      N 01Oik !
 PAR  TC(FCC_A1,CO,CR:VA;1),,           +6684;,,                      N 01Oik !
$
 PAR  L(BCC_A2,CO,CR:VA;0),,            +4820-3.225*T;,,              N 98Hav !
 PAR  L(BCC_A2,CO,CR:VA;1),,            +14250-15.865*T;,,            N 98Hav !

$
 PAR  L(HCP_A3,CO,CR:VA;0),,            -25149+13*T;,,                N 98Hav !
 PAR  L(HCP_A3,CO,CR:VA;1),,            +1719-3*T;,,                  N 98Hav !
$

 PAR  TC(HCP_A3,CO,CR:VA;0),,           -7860.91;,,                   N 01Oik !
 PAR  TC(HCP_A3,CO,CR:VA;1),,           +7834;,,                      N 01Oik !
$
 PAR  G(SIGMA_OLD,CO:CR:CO),,           +8*GFCCCO+4*GHSERCR+18*GBCCCO
     +SIGMA_OLD_COCRCO_0+SIGMA_OLD_COCRCO_1*T;,,                      N 01Oik !
 PAR  G(SIGMA_OLD,CO:CR:CR),,           +8*GFCCCO+22*GHSERCR
             +SIGMA_OLD_COCRCR_0+SIGMA_OLD_COCRCR_1*T;,,               N 01Oik !
$  functions for quick acess for parameters

 FUNCTION L0_0_FCC               -23080;                           6000 N !
 FUNCTION L0_1_FCC               +8.34;                            6000 N !
$ ------------------------------------------------------------------------------
$
 ASSESSED_SYSTEM
  CO-CR(TDB -* +LIQ +HCP_A3 +BCC_A2 +FCC_A1 +SIGMA_OLD
  ;G5 C_S:FCC/CO:VA ;P3 TMM:300/3000 STP:.1/1100) !
$
$
 LIST-OF-REFERENCE
 NUMBER  SOURCE
  Null   'Unknown source'
  Same   'Same or similar interaction as in the corresponding stable phase'
  REFLAV 'Laves phase convention: G(LAVES,X:X)=+3*GHSERXX+15000'
  91Din  'A.T. Dinsdale, Calphad, 15, 317-425(1991).'
  98Hav  'J. Havrankova, J. Vrestal, J. Tomiska,
          Ber. Bunsenges. Phys. Chem., 102, 1225-30(1998); Co-Cr'
  01Oik  'K. Oikawa, G.W. Qin, T. Ikeshoji, O. Kitakami, Y. Shimada, K. Ishida,
          K. Fukamichi, J. Magn. Magn. Mater., 236, 220-33(2001); Co-Cr'
!

File: tdb_files/CoCr-01Oik_modified.tdb
$
$ Database for Co-Cr from K. Oikawa et al. 2001.
$
$ K. Oikawa, G.W. Qin, T. Ikeshoji, O. Kitakami, Y. Shimada, K. Ishida,
$ K. Fukamichi, J. Magn. Magn. Mater., 236, 220-33(2001).
$
$ Dataset created 2020.01.26 by Bengt Hallstedt.
$
$ ------------------------------------------------------------------------------
 TEMP-LIM 298.15 6000.00 !
$
$ELEMENT NAME  REF. STATE               ATOMIC MASS H298-H0    S298    !
$
 ELEMENT VA   VACUUM                      0.0          0.0      0.0    ! 
 ELEMENT CO   HCP_A3                     58.9332    4765.567   30.0400 ! 
 ELEMENT CR   BCC_A2                     51.996     4050.0     23.5429 ! 
$ ------------------------------------------------------------------------------
$ Phase definitions
$
 PHASE LIQUID:L % 1 1 !
 CONST LIQUID:L : CO CR : !
$
$ Fcc (cF4, Fm-3m) and MeX (cF8, Fm-3m)
$
 PHASE FCC_A1 %A 2 1 1 !
 CONST FCC_A1 : CO% CR : VA : !
$
$ Bcc (cI2, Im-3m)
$
 PHASE BCC_A2 %B 2 1 3 !
 CONST BCC_A2 : CO CR% : VA : !
$
$ Hcp (hP2, P6_3/mmc) and Me2X (NiAs-type, hP4, P6_3/mmc, B8_1)
$
 PHASE HCP_A3 %A 2 1 0.5 !
 CONST HCP_A3 : CO% CR : VA : !
$
$ Prototype CrFe (tP30, P4_2/mnm)
$ Sigma in TCFE 2000 and SSOL V4
$
 PHASE SIGMA_OLD % 3 8 4 18 !
 CONST SIGMA_OLD : CO : CR : CO CR : !
$ ------------------------------------------------------------------------------
$ Defaults
$
 DEFINE-SYSTEM-DEFAULT ELEMENT 2 !
 DEFAULT-COM DEFINE_SYSTEM_ELEMENT VA !
 TYPE-DEF % SEQ * !
 TYPE-DEF A GES AMEND_PHASE_DESCRIPTION @ MAGNETIC -3 0.28 !
 TYPE-DEF B GES AMEND_PHASE_DESCRIPTION @ MAGNETIC -1 0.4 !
 FUNCTION ZERO      298.15  0;                                         6000 N !
 FUNCTION UN_ASS    298.15  0;                                         6000 N !
 FUNCTION R         298.15  +8.31451;                                  6000 N !
$ ------------------------------------------------------------------------------
$ Element data
$ ------------------------------------------------------------------------------
$ Co
$
 PAR  G(HCP_A3,CO:VA),,                 +GHSERCO;,,                   N 91Din !
 PAR  TC(HCP_A3,CO:VA),,                +TC_HCP_A3_2_V1;,,                   N 91Din !

 PAR  BM(HCP_A3,CO:VA),,                +BM_HCP_A3_3_V1;,,                   N 91Din !

 PAR  G(FCC_A1,CO:VA),,                 +GHSERCO
             +427.591-0.615248*T;,,                                   N 91Din !
 PAR  TC(FCC_A1,CO:VA),,                +TC_FCC_A1_5_V1;,,                   N 91Din !

 PAR  BM(FCC_A1,CO:VA),,                +BM_FCC_A1_6_V1;,,                   N 91Din !

 PAR  G(BCC_A2,CO:VA),,                 +GHSERCO+2938-0.7138*T;,,     N 91Din !
 PAR  TC(BCC_A2,CO:VA),,                +TC_BCC_A2_8_V1;,,                   N 91Din !

 PAR  BM(BCC_A2,CO:VA),,                +BM_BCC_A2_9_V1;,,                   N 91Din !

$PAR  G(CBCC_A12,CO:VA),,               +GHSERCO+4155;,,              N 91Din !
$PAR  G(CUB_A13,CO:VA),,                +GHSERCO+3155;,,              N 91Din !
 PAR  G(LIQUID,CO),,                    +GLIQCO;,,                    N 91Din !
$
 FUNCTION GHSERCO   298.15  +310.241+133.36601*T-25.0861*T*LN(T)
       -0.002654739*T**2-1.7348E-07*T**3+72527*T**(-1);
      1768.00  Y  -17197.666+253.28374*T-40.5*T*LN(T)+9.3488E+30*T**(-9);
      6000.00  N !
 FUNCTION GLIQCO    298.15  +15085.037-8.931932*T+GHSERCO-2.19801E-21*T**7;
      1768.00  Y  -846.61+243.599944*T-40.5*T*LN(T);
      6000.00  N !
 FUNCTION GFCCCO    298.15  +GHSERCO+427.59-0.615248*T;                6000 N !
 FUNCTION GBCCCO    298.15  +GHSERCO+2938-0.7138*T;                    6000 N !
 FUNCTION TC_HCP_A3_2_V1          +1396.00;                         6000 N !
 FUNCTION BM_HCP_A3_3_V1          +1.35;                         6000 N !
 FUNCTION TC_FCC_A1_5_V1          +1396.00;                         6000 N !
 FUNCTION BM_FCC_A1_6_V1          +1.35;                         6000 N !
 FUNCTION TC_BCC_A2_8_V1          +1450.00;                         6000 N !
 FUNCTION BM_BCC_A2_9_V1          +1.35;                         6000 N !
$ ------------------------------------------------------------------------------
$ Cr
$
 PAR  G(BCC_A2,CR:VA),,                 +GHSERCR;,,                   N 91Din !
 PAR  TC(BCC_A2,CR:VA),,                +TC_BCC_A2_12_V1;,,                   N 91Din !

 PAR  BM(BCC_A2,CR:VA),,                +BM_BCC_A2_13_V1;,,                  N 91Din !

 PAR  G(FCC_A1,CR:VA),,                 +GHSERCR+7284+0.163*T;,,      N 91Din !
 PAR  TC(FCC_A1,CR:VA),,                +TC_FCC_A1_15_V1;,,                   N 91Din !

 PAR  BM(FCC_A1,CR:VA),,                +BM_FCC_A1_16_V1;,,                   N 91Din !

 PAR  G(HCP_A3,CR:VA),,                 +GHSERCR+4438;,,              N 91Din !
 PAR  TC(HCP_A3,CR:VA),,                +TC_HCP_A3_18_V1;,,                   N 91Din !

 PAR  BM(HCP_A3,CR:VA),,                +BM_HCP_A3_19_V1;,,                   N 91Din !

$PAR  G(CBCC_A12,CR:VA),,               +GHSERCR+11087+2.7196*T;,,    N 91Din !
$PAR  G(CUB_A13,CR:VA),,                +GHSERCR+15899+0.6276*T;,,    N 91Din !
 PAR  G(LIQUID,CR),,                    +GLIQCR;,,                    N 91Din !
$
 FUNCTION GHSERCR   298.15  -8856.94+157.48*T-26.908*T*LN(T)
       +0.00189435*T**2-1.47721E-06*T**3+139250*T**(-1);
      2180.00  Y  -34869.344+344.18*T-50*T*LN(T)-2.88526E+32*T**(-9);
      6000.00  N !
 FUNCTION GLIQCR    298.15  +24339.955-11.420225*T+GHSERCR+2.37615E-21*T**7;
      2180.00  Y  -16459.984+335.616316*T-50*T*LN(T);
      6000.00  N !
 FUNCTION GFCCCR    298.15  +GHSERCR+7284+0.163*T;                     6000 N !
$  functions for quick acess for parameters
 FUNCTION SIGMA_OLD_COCRCO_0 298.15 -103863;                           6000 N !
 FUNCTION SIGMA_OLD_COCRCO_1 298.15 +47.47;                            6000 N !
 FUNCTION SIGMA_OLD_COCRCR_0 298.15 -248108.8;                         6000 N !
 FUNCTION SIGMA_OLD_COCRCR_1 298.15 +79.12;                            6000 N !
 FUNCTION TC_BCC_A2_12_V1          -311.50;                         6000 N !
 FUNCTION BM_BCC_A2_13_V1          -0.008;                         6000 N !
 FUNCTION TC_FCC_A1_15_V1          -1109.00;                         6000 N !
 FUNCTION BM_FCC_A1_16_V1          -2.46;                         6000 N !
 FUNCTION TC_HCP_A3_18_V1          -1109.00;                         6000 N !
 FUNCTION BM_HCP_A3_19_V1          -2.46;                         6000 N !
$ ------------------------------------------------------------------------------
$ Binary system
$
$ K. Oikawa, G.W. Qin, T. Ikeshoji, O. Kitakami, Y. Shimada, K. Ishida,
$ K. Fukamichi, J. Magn. Magn. Mater., 236, 220-33(2001).
$
$ Checked against paper. Checked at 6000 K.
$
 PAR  L(LIQUID,CO,CR;0),,                +L_LIQUID_21_L0_V1+L_LIQUID_21_L0_V2*T;,,               N 98Hav !

 PAR  L(LIQUID,CO,CR;1),,                +L_LIQUID_22_L1_V1+L_LIQUID_22_L1_V2*T;,,                N 98Hav !


$
 PAR  L(FCC_A1,CO,CR:VA;0),,                +L_FCC_A1_23_L0_V1+L_FCC_A1_23_L0_V2*T;,,              N 98Hav !

 PAR  L(FCC_A1,CO,CR:VA;1),,                +L_FCC_A1_24_L1_V1+L_FCC_A1_24_L1_V2*T;,,             N 98Hav !

$

 PAR  TC(FCC_A1,CO,CR:VA;0),,                +TC_FCC_A1_25_L0_V1;,,                      N 01Oik !

 PAR  TC(FCC_A1,CO,CR:VA;1),,                +TC_FCC_A1_26_L1_V1;,,                      N 01Oik !

$
 PAR  L(BCC_A2,CO,CR:VA;0),,                +L_BCC_A2_27_L0_V1+L_BCC_A2_27_L0_V2*T;,,              N 98Hav !

 PAR  L(BCC_A2,CO,CR:VA;1),,                +L_BCC_A2_28_L1_V1+L_BCC_A2_28_L1_V2*T;,,            N 98Hav !


$
 PAR  L(HCP_A3,CO,CR:VA;0),,                +L_HCP_A3_29_L0_V1+L_HCP_A3_29_L0_V2*T;,,                N 98Hav !

 PAR  L(HCP_A3,CO,CR:VA;1),,                +L_HCP_A3_30_L1_V1+L_HCP_A3_30_L1_V2*T;,,                  N 98Hav !

$

 PAR  TC(HCP_A3,CO,CR:VA;0),,                +TC_HCP_A3_31_L0_V1;,,                   N 01Oik !

 PAR  TC(HCP_A3,CO,CR:VA;1),,                +TC_HCP_A3_32_L1_V1;,,                      N 01Oik !

$
 PAR  G(SIGMA_OLD,CO:CR:CO),,           +8*GFCCCO+4*GHSERCR+18*GBCCCO
     +SIGMA_OLD_COCRCO_0+SIGMA_OLD_COCRCO_1*T;,,                      N 01Oik !
 PAR  G(SIGMA_OLD,CO:CR:CR),,           +8*GFCCCO+22*GHSERCR
             +SIGMA_OLD_COCRCR_0+SIGMA_OLD_COCRCR_1*T;,,               N 01Oik !
$  functions for quick acess for parameters

 FUNCTION L0_0_FCC               -23080;                           6000 N !
 FUNCTION L0_1_FCC               +8.34;                            6000 N !
 FUNCTION L_LIQUID_21_L0_V1          -11900;                         6000 N !
 FUNCTION L_LIQUID_21_L0_V2          +2.4;                         6000 N !
 FUNCTION L_LIQUID_22_L1_V1          -6500;                         6000 N !
 FUNCTION L_LIQUID_22_L1_V2          +0.1;                         6000 N !
 FUNCTION L_FCC_A1_23_L0_V1          -23080;                         6000 N !
 FUNCTION L_FCC_A1_23_L0_V2          +8.34;                         6000 N !
 FUNCTION L_FCC_A1_24_L1_V1          +12370;                         6000 N !
 FUNCTION L_FCC_A1_24_L1_V2          -12.08;                         6000 N !
 FUNCTION TC_FCC_A1_25_L0_V1          -8082;                         6000 N !
 FUNCTION TC_FCC_A1_26_L1_V1          +6684;                         6000 N !
 FUNCTION L_BCC_A2_27_L0_V1          +4820;                         6000 N !
 FUNCTION L_BCC_A2_27_L0_V2          -3.225;                         6000 N !
 FUNCTION L_BCC_A2_28_L1_V1          +14250;                         6000 N !
 FUNCTION L_BCC_A2_28_L1_V2          -15.865;                         6000 N !
 FUNCTION L_HCP_A3_29_L0_V1          -25149;                         6000 N !
 FUNCTION L_HCP_A3_29_L0_V2          +13;                         6000 N !
 FUNCTION L_HCP_A3_30_L1_V1          +1719;                         6000 N !
 FUNCTION L_HCP_A3_30_L1_V2          -3;                         6000 N !
 FUNCTION TC_HCP_A3_31_L0_V1          -7860.91;                         6000 N !
 FUNCTION TC_HCP_A3_32_L1_V1          +7834;                         6000 N !
$ ------------------------------------------------------------------------------
$
 ASSESSED_SYSTEM
  CO-CR(TDB -* +LIQ +HCP_A3 +BCC_A2 +FCC_A1 +SIGMA_OLD
  ;G5 C_S:FCC/CO:VA ;P3 TMM:300/3000 STP:.1/1100) !
$
$
 LIST-OF-REFERENCE
 NUMBER  SOURCE
  Null   'Unknown source'
  Same   'Same or similar interaction as in the corresponding stable phase'
  REFLAV 'Laves phase convention: G(LAVES,X:X)=+3*GHSERXX+15000'
  91Din  'A.T. Dinsdale, Calphad, 15, 317-425(1991).'
  98Hav  'J. Havrankova, J. Vrestal, J. Tomiska,
          Ber. Bunsenges. Phys. Chem., 102, 1225-30(1998); Co-Cr'
  01Oik  'K. Oikawa, G.W. Qin, T. Ikeshoji, O. Kitakami, Y. Shimada, K. Ishida,
          K. Fukamichi, J. Magn. Magn. Mater., 236, 220-33(2001); Co-Cr'
!

File: tdb_files/CoCr-18Cac.tdb
$
$ Database for Co-Cr from G. Cacciamani et al. 2018.
$
$ G. Cacciamani, G. Roncallo, Y. Wang, E. Vacchieri, A. Costa,
$ J. Alloys Compd., 730, 291-310(2018).
$
$ Dataset created 2020.01.26 by Bengt Hallstedt.
$
$ Modified from 02Oik with a new model for the sigma phase.
$
$ Pure element data are not given in 18Cac. These were assumed to be taken
$ from 06Slu.
$
$ The sigma phase has higher Co content than shown in 18Cac.
$
$ ------------------------------------------------------------------------------
 TEMP-LIM 298.15 6000.00 !
$
$ELEMENT NAME  REF. STATE               ATOMIC MASS H298-H0    S298    !
$
 ELEMENT VA   VACUUM                      0.0          0.0      0.0    ! 
 ELEMENT CO   HCP_A3                     58.9332    4765.567   30.0400 ! 
 ELEMENT CR   BCC_A2                     51.996     4050.0     23.5429 ! 
$ ------------------------------------------------------------------------------
$ Phase definitions
$
 PHASE LIQUID:L % 1 1 !
 CONST LIQUID:L : CO CR : !
$
$ Fcc (cF4, Fm-3m) and MeX (cF8, Fm-3m)
$
 PHASE FCC_A1 %A 2 1 1 !
 CONST FCC_A1 : CO% CR : VA : !
$
$ Bcc (cI2, Im-3m)
$
 PHASE BCC_A2 %B 2 1 3 !
 CONST BCC_A2 : CO CR% : VA : !
$
$ Hcp (hP2, P6_3/mmc) and Me2X (NiAs-type, hP4, P6_3/mmc, B8_1)
$
 PHASE HCP_A3 %A 2 1 0.5 !
 CONST HCP_A3 : CO% CR : VA : !
$
$ Prototype CrFe (tP30, P4_2/mnm)
$
 PHASE SIGMA_D8B % 3 10 4 16 !
 CONST SIGMA_D8B : CO% CR : CO CR% : CO CR : !
$ ------------------------------------------------------------------------------
$ Defaults
$
 DEFINE-SYSTEM-DEFAULT ELEMENT 2 !
 DEFAULT-COM DEFINE_SYSTEM_ELEMENT VA !
 TYPE-DEF % SEQ * !
 TYPE-DEF A GES AMEND_PHASE_DESCRIPTION @ MAGNETIC -3 0.28 !
 TYPE-DEF B GES AMEND_PHASE_DESCRIPTION @ MAGNETIC -1 0.4 !
 FUNCTION ZERO      298.15  0;                                         6000 N !
 FUNCTION UN_ASS    298.15  0;                                         6000 N !
 FUNCTION R         298.15  +8.31451;                                  6000 N !
$ ------------------------------------------------------------------------------
$ Element data
$ ------------------------------------------------------------------------------
$ Co
$
 PAR  G(HCP_A3,CO:VA),,                 +GHSERCO;,,                   N 91Din !
 PAR  TC(HCP_A3,CO:VA),,                 1396.00;,,                   N 91Din !
 PAR  BM(HCP_A3,CO:VA),,                    1.35;,,                   N 91Din !
 PAR  G(FCC_A1,CO:VA),,                 +GHSERCO
             +427.591-0.615248*T;,,                                   N 91Din !
 PAR  TC(FCC_A1,CO:VA),,                 1396.00;,,                   N 91Din !
 PAR  BM(FCC_A1,CO:VA),,                    1.35;,,                   N 91Din !
 PAR  G(BCC_A2,CO:VA),,                 +GHSERCO+2938-0.7138*T;,,     N 91Din !
 PAR  TC(BCC_A2,CO:VA),,                 1450.00;,,                   N 91Din !
 PAR  BM(BCC_A2,CO:VA),,                    1.35;,,                   N 91Din !
$PAR  G(CBCC_A12,CO:VA),,               +GHSERCO+4155;,,              N 91Din !
$PAR  G(CUB_A13,CO:VA),,                +GHSERCO+3155;,,              N 91Din !
 PAR  G(LIQUID,CO),,                    +GLIQCO;,,                    N 91Din !
$
 PAR  G(SIGMA_D8B,CO:CO:CO),,           +30*GSIGCO;,,                 N 06Slu !
$
 FUNCTION GHSERCO   298.15  +310.241+133.36601*T-25.0861*T*LN(T)
       -0.002654739*T**2-1.7348E-07*T**3+72527*T**(-1);
      1768.00  Y  -17197.666+253.28374*T-40.5*T*LN(T)+9.3488E+30*T**(-9);
      6000.00  N !
 FUNCTION GLIQCO    298.15  +15085.037-8.931932*T+GHSERCO-2.19801E-21*T**7;
      1768.00  Y  -846.61+243.599944*T-40.5*T*LN(T);
      6000.00  N !
 FUNCTION GFCCCO    298.15  +GHSERCO+427.59-0.615248*T;                6000 N !
 FUNCTION GBCCCO    298.15  +GHSERCO+2938-0.7138*T;                    6000 N !
 FUNCTION GSIGCO    298.15  +GFCCCO+4100;                              6000 N !
$ ------------------------------------------------------------------------------
$ Cr
$
 PAR  G(BCC_A2,CR:VA),,                 +GHSERCR;,,                   N 91Din !
 PAR  TC(BCC_A2,CR:VA),,                 -311.50;,,                   N 91Din !
 PAR  BM(BCC_A2,CR:VA),,                   -0.008;,,                  N 91Din !
 PAR  G(FCC_A1,CR:VA),,                 +GHSERCR+7284+0.163*T;,,      N 91Din !
 PAR  TC(FCC_A1,CR:VA),,                -1109.00;,,                   N 91Din !
 PAR  BM(FCC_A1,CR:VA),,                   -2.46;,,                   N 91Din !
 PAR  G(HCP_A3,CR:VA),,                 +GHSERCR+4438;,,              N 91Din !
 PAR  TC(HCP_A3,CR:VA),,                -1109.00;,,                   N 91Din !
 PAR  BM(HCP_A3,CR:VA),,                   -2.46;,,                   N 91Din !
$PAR  G(CBCC_A12,CR:VA),,               +GHSERCR+11087+2.7196*T;,,    N 91Din !
$PAR  G(CUB_A13,CR:VA),,                +GHSERCR+15899+0.6276*T;,,    N 91Din !
 PAR  G(LIQUID,CR),,                    +GLIQCR;,,                    N 91Din !
$
 PAR  G(SIGMA_D8B,CR:CR:CR),,           +30*GSIGCR;,,                 N 06Slu !
$
 FUNCTION GHSERCR   298.15  -8856.94+157.48*T-26.908*T*LN(T)
       +0.00189435*T**2-1.47721E-06*T**3+139250*T**(-1);
      2180.00  Y  -34869.344+344.18*T-50*T*LN(T)-2.88526E+32*T**(-9);
      6000.00  N !
 FUNCTION GLIQCR    298.15  +24339.955-11.420225*T+GHSERCR+2.37615E-21*T**7;
      2180.00  Y  -16459.984+335.616316*T-50*T*LN(T);
      6000.00  N !
 FUNCTION GFCCCR    298.15  +GHSERCR+7284+0.163*T;                     6000 N !
 FUNCTION GSIGCR    298.15  +GHSERCR+13200;                            6000 N !
$ ------------------------------------------------------------------------------
$ Binary system
$
$ G. Cacciamani, G. Roncallo, Y. Wang, E. Vacchieri, A. Costa,
$ J. Alloys Compd., 730, 291-310(2018).
$
$ Checked against paper. Checked at 6000 K.
$
$ Modified from 02Oik with a new model for the sigma phase.
$
$ Pure element data are not given in 18Cac. These were assumed to be taken
$ from 06Slu.
$
$ The sigma phase has higher Co content than shown in 18Cac.
$
 PAR  L(LIQUID,CO,CR;0),,               -12008.6239+2.2019*T;,,       N 02Oik !
 PAR  L(LIQUID,CO,CR;1),,               -5836.4696+1.1402*T;,,        N 02Oik !
$
 PAR  L(FCC_A1,CO,CR:VA;0),,            -24052.09+8.1884*T;,,         N 02Oik !
 PAR  L(FCC_A1,CO,CR:VA;1),,            +5331.8252-6.9059*T;,,        N 02Oik !
 PAR  TC(FCC_A1,CO,CR:VA;0),,           -9392.5259;,,                 N 02Oik !
 PAR  TC(FCC_A1,CO,CR:VA;1),,           +8383.0424;,,                 N 02Oik !
$
 PAR  L(BCC_A2,CO,CR:VA;0),,            +1033.2829-1.4808*T;,,        N 02Oik !
 PAR  L(BCC_A2,CO,CR:VA;1),,            +11971.5008-15*T;,,           N 18Cac !
$
 PAR  L(HCP_A3,CO,CR:VA;0),,            -28500+15.5105*T;,,           N 18Cac !
 PAR  L(HCP_A3,CO,CR:VA;1),,            +12673.5606-14.8392*T;,,      N 02Oik !
 PAR  TC(HCP_A3,CO,CR:VA;0),,           -5828.677;,,                  N 02Oik !
 PAR  TC(HCP_A3,CO,CR:VA;1),,           +4873.9533;,,                 N 02Oik !
$
 PAR  G(SIGMA_D8B,CO:CO:CR),,           +14*GSIGCO+16*GSIGCR
             +GSCRCO+GSCOCR1;,,                                       N 18Cac !
 PAR  G(SIGMA_D8B,CO:CR:CO),,           +26*GSIGCO+4*GSIGCR
             -200000+20*T;,,                                          N 18Cac !
 PAR  G(SIGMA_D8B,CO:CR:CR),,           +10*GSIGCO+20*GSIGCR
             +GSCRCO;,,                                               N 18Cac !
 PAR  G(SIGMA_D8B,CR:CO:CO),,           +20*GSIGCO+10*GSIGCR
             +GSCRCO+GSCOCR1+GSCOCR2+GSCOCR3;,,                       N 18Cac !
 PAR  G(SIGMA_D8B,CR:CO:CR),,           +4*GSIGCO+26*GSIGCR
             +GSCRCO+GSCOCR1+GSCOCR3;,,                               N 18Cac !
 PAR  G(SIGMA_D8B,CR:CR:CO),,           +16*GSIGCO+14*GSIGCR
             -200000+20*T;,,                                          N 18Cac !
$
 FUNCTION GSCRCO    298.15  -526000+49*T;                              6000 N !
 FUNCTION GSCOCR1   298.15  +180000;                                   6000 N !
 FUNCTION GSCOCR2   298.15  +348000;                                   6000 N !
 FUNCTION GSCOCR3   298.15  +525000;                                   6000 N !
 FUNCTION L0_0_FCC               -24052.09;                           6000 N !
 FUNCTION L0_1_FCC               +8.1884;                            6000 N !
$ ------------------------------------------------------------------------------
$
 ASSESSED_SYSTEM
  CO-CR(TDB -* +LIQ +HCP_A3 +BCC_A2 +FCC_A1 +SIGMA_D8B
  ;G5 C_S:FCC/CO:VA ;P3 TMM:300/3000 STP:.1/1100) !
$
$
 LIST-OF-REFERENCE
 NUMBER  SOURCE
  Null   'Unknown source'
  Same   'Same or similar interaction as in the corresponding stable phase'
  REFLAV 'Laves phase convention: G(LAVES,X:X)=+3*GHSERXX+15000'
  91Din  'A.T. Dinsdale, Calphad, 15, 317-425(1991).'
  02Oik  'K. Oikawa, G.-W. Qin, T. Ikeshoji, R. Kainuma, K. Ishida,
          Acta Mater., 50, 2223-32(2002); Co-Cr'
  06Slu  'M.H.F. Sluiter, Calphad, 30, 357-66(2006); Endmember values'
  18Cac  'G. Cacciamani, G. Roncallo, Y. Wang, E. Vacchieri, A. Costa,
          J. Alloys Compd., 730, 291-310(2018); Co-Cr'
!

File: tdb_files/CoCr-18Cac_modified.tdb
$
$ Database for Co-Cr from G. Cacciamani et al. 2018.
$
$ G. Cacciamani, G. Roncallo, Y. Wang, E. Vacchieri, A. Costa,
$ J. Alloys Compd., 730, 291-310(2018).
$
$ Dataset created 2020.01.26 by Bengt Hallstedt.
$
$ Modified from 02Oik with a new model for the sigma phase.
$
$ Pure element data are not given in 18Cac. These were assumed to be taken
$ from 06Slu.
$
$ The sigma phase has higher Co content than shown in 18Cac.
$
$ ------------------------------------------------------------------------------
 TEMP-LIM 298.15 6000.00 !
$
$ELEMENT NAME  REF. STATE               ATOMIC MASS H298-H0    S298    !
$
 ELEMENT VA   VACUUM                      0.0          0.0      0.0    ! 
 ELEMENT CO   HCP_A3                     58.9332    4765.567   30.0400 ! 
 ELEMENT CR   BCC_A2                     51.996     4050.0     23.5429 ! 
$ ------------------------------------------------------------------------------
$ Phase definitions
$
 PHASE LIQUID:L % 1 1 !
 CONST LIQUID:L : CO CR : !
$
$ Fcc (cF4, Fm-3m) and MeX (cF8, Fm-3m)
$
 PHASE FCC_A1 %A 2 1 1 !
 CONST FCC_A1 : CO% CR : VA : !
$
$ Bcc (cI2, Im-3m)
$
 PHASE BCC_A2 %B 2 1 3 !
 CONST BCC_A2 : CO CR% : VA : !
$
$ Hcp (hP2, P6_3/mmc) and Me2X (NiAs-type, hP4, P6_3/mmc, B8_1)
$
 PHASE HCP_A3 %A 2 1 0.5 !
 CONST HCP_A3 : CO% CR : VA : !
$
$ Prototype CrFe (tP30, P4_2/mnm)
$
 PHASE SIGMA_D8B % 3 10 4 16 !
 CONST SIGMA_D8B : CO% CR : CO CR% : CO CR : !
$ ------------------------------------------------------------------------------
$ Defaults
$
 DEFINE-SYSTEM-DEFAULT ELEMENT 2 !
 DEFAULT-COM DEFINE_SYSTEM_ELEMENT VA !
 TYPE-DEF % SEQ * !
 TYPE-DEF A GES AMEND_PHASE_DESCRIPTION @ MAGNETIC -3 0.28 !
 TYPE-DEF B GES AMEND_PHASE_DESCRIPTION @ MAGNETIC -1 0.4 !
 FUNCTION ZERO      298.15  0;                                         6000 N !
 FUNCTION UN_ASS    298.15  0;                                         6000 N !
 FUNCTION R         298.15  +8.31451;                                  6000 N !
$ ------------------------------------------------------------------------------
$ Element data
$ ------------------------------------------------------------------------------
$ Co
$
 PAR  G(HCP_A3,CO:VA),,                 +GHSERCO;,,                   N 91Din !
 PAR  TC(HCP_A3,CO:VA),,                +TC_HCP_A3_2_V1;,,                   N 91Din !

 PAR  BM(HCP_A3,CO:VA),,                +BM_HCP_A3_3_V1;,,                   N 91Din !

 PAR  G(FCC_A1,CO:VA),,                 +GHSERCO
             +427.591-0.615248*T;,,                                   N 91Din !
 PAR  TC(FCC_A1,CO:VA),,                +TC_FCC_A1_5_V1;,,                   N 91Din !

 PAR  BM(FCC_A1,CO:VA),,                +BM_FCC_A1_6_V1;,,                   N 91Din !

 PAR  G(BCC_A2,CO:VA),,                 +GHSERCO+2938-0.7138*T;,,     N 91Din !
 PAR  TC(BCC_A2,CO:VA),,                +TC_BCC_A2_8_V1;,,                   N 91Din !

 PAR  BM(BCC_A2,CO:VA),,                +BM_BCC_A2_9_V1;,,                   N 91Din !

$PAR  G(CBCC_A12,CO:VA),,               +GHSERCO+4155;,,              N 91Din !
$PAR  G(CUB_A13,CO:VA),,                +GHSERCO+3155;,,              N 91Din !
 PAR  G(LIQUID,CO),,                    +GLIQCO;,,                    N 91Din !
$
 PAR  G(SIGMA_D8B,CO:CO:CO),,           +30*GSIGCO;,,                 N 06Slu !
$
 FUNCTION GHSERCO   298.15  +310.241+133.36601*T-25.0861*T*LN(T)
       -0.002654739*T**2-1.7348E-07*T**3+72527*T**(-1);
      1768.00  Y  -17197.666+253.28374*T-40.5*T*LN(T)+9.3488E+30*T**(-9);
      6000.00  N !
 FUNCTION GLIQCO    298.15  +15085.037-8.931932*T+GHSERCO-2.19801E-21*T**7;
      1768.00  Y  -846.61+243.599944*T-40.5*T*LN(T);
      6000.00  N !
 FUNCTION GFCCCO    298.15  +GHSERCO+427.59-0.615248*T;                6000 N !
 FUNCTION GBCCCO    298.15  +GHSERCO+2938-0.7138*T;                    6000 N !
 FUNCTION GSIGCO    298.15  +GFCCCO+4100;                              6000 N !
 FUNCTION TC_HCP_A3_2_V1          +1396.00;                         6000 N !
 FUNCTION BM_HCP_A3_3_V1          +1.35;                         6000 N !
 FUNCTION TC_FCC_A1_5_V1          +1396.00;                         6000 N !
 FUNCTION BM_FCC_A1_6_V1          +1.35;                         6000 N !
 FUNCTION TC_BCC_A2_8_V1          +1450.00;                         6000 N !
 FUNCTION BM_BCC_A2_9_V1          +1.35;                         6000 N !
$ ------------------------------------------------------------------------------
$ Cr
$
 PAR  G(BCC_A2,CR:VA),,                 +GHSERCR;,,                   N 91Din !
 PAR  TC(BCC_A2,CR:VA),,                +TC_BCC_A2_13_V1;,,                   N 91Din !

 PAR  BM(BCC_A2,CR:VA),,                +BM_BCC_A2_14_V1;,,                  N 91Din !

 PAR  G(FCC_A1,CR:VA),,                 +GHSERCR+7284+0.163*T;,,      N 91Din !
 PAR  TC(FCC_A1,CR:VA),,                +TC_FCC_A1_16_V1;,,                   N 91Din !

 PAR  BM(FCC_A1,CR:VA),,                +BM_FCC_A1_17_V1;,,                   N 91Din !

 PAR  G(HCP_A3,CR:VA),,                 +GHSERCR+4438;,,              N 91Din !
 PAR  TC(HCP_A3,CR:VA),,                +TC_HCP_A3_19_V1;,,                   N 91Din !

 PAR  BM(HCP_A3,CR:VA),,                +BM_HCP_A3_20_V1;,,                   N 91Din !

$PAR  G(CBCC_A12,CR:VA),,               +GHSERCR+11087+2.7196*T;,,    N 91Din !
$PAR  G(CUB_A13,CR:VA),,                +GHSERCR+15899+0.6276*T;,,    N 91Din !
 PAR  G(LIQUID,CR),,                    +GLIQCR;,,                    N 91Din !
$
 PAR  G(SIGMA_D8B,CR:CR:CR),,           +30*GSIGCR;,,                 N 06Slu !
$
 FUNCTION GHSERCR   298.15  -8856.94+157.48*T-26.908*T*LN(T)
       +0.00189435*T**2-1.47721E-06*T**3+139250*T**(-1);
      2180.00  Y  -34869.344+344.18*T-50*T*LN(T)-2.88526E+32*T**(-9);
      6000.00  N !
 FUNCTION GLIQCR    298.15  +24339.955-11.420225*T+GHSERCR+2.37615E-21*T**7;
      2180.00  Y  -16459.984+335.616316*T-50*T*LN(T);
      6000.00  N !
 FUNCTION GFCCCR    298.15  +GHSERCR+7284+0.163*T;                     6000 N !
 FUNCTION GSIGCR    298.15  +GHSERCR+13200;                            6000 N !
 FUNCTION TC_BCC_A2_13_V1          -311.50;                         6000 N !
 FUNCTION BM_BCC_A2_14_V1          -0.008;                         6000 N !
 FUNCTION TC_FCC_A1_16_V1          -1109.00;                         6000 N !
 FUNCTION BM_FCC_A1_17_V1          -2.46;                         6000 N !
 FUNCTION TC_HCP_A3_19_V1          -1109.00;                         6000 N !
 FUNCTION BM_HCP_A3_20_V1          -2.46;                         6000 N !
$ ------------------------------------------------------------------------------
$ Binary system
$
$ G. Cacciamani, G. Roncallo, Y. Wang, E. Vacchieri, A. Costa,
$ J. Alloys Compd., 730, 291-310(2018).
$
$ Checked against paper. Checked at 6000 K.
$
$ Modified from 02Oik with a new model for the sigma phase.
$
$ Pure element data are not given in 18Cac. These were assumed to be taken
$ from 06Slu.
$
$ The sigma phase has higher Co content than shown in 18Cac.
$
 PAR  L(LIQUID,CO,CR;0),,                +L_LIQUID_23_L0_V1+L_LIQUID_23_L0_V2*T;,,       N 02Oik !

 PAR  L(LIQUID,CO,CR;1),,                +L_LIQUID_24_L1_V1+L_LIQUID_24_L1_V2*T;,,        N 02Oik !

$
 PAR  L(FCC_A1,CO,CR:VA;0),,                +L_FCC_A1_25_L0_V1+L_FCC_A1_25_L0_V2*T;,,         N 02Oik !

 PAR  L(FCC_A1,CO,CR:VA;1),,                +L_FCC_A1_26_L1_V1+L_FCC_A1_26_L1_V2*T;,,        N 02Oik !

 PAR  TC(FCC_A1,CO,CR:VA;0),,                +TC_FCC_A1_27_L0_V1;,,                 N 02Oik !

 PAR  TC(FCC_A1,CO,CR:VA;1),,                +TC_FCC_A1_28_L1_V1;,,                 N 02Oik !

$
 PAR  L(BCC_A2,CO,CR:VA;0),,                +L_BCC_A2_29_L0_V1+L_BCC_A2_29_L0_V2*T;,,        N 02Oik !

 PAR  L(BCC_A2,CO,CR:VA;1),,                +L_BCC_A2_30_L1_V1+L_BCC_A2_30_L1_V2*T;,,           N 18Cac !

$
 PAR  L(HCP_A3,CO,CR:VA;0),,                +L_HCP_A3_31_L0_V1+L_HCP_A3_31_L0_V2*T;,,           N 18Cac !

 PAR  L(HCP_A3,CO,CR:VA;1),,                +L_HCP_A3_32_L1_V1+L_HCP_A3_32_L1_V2*T;,,      N 02Oik !

 PAR  TC(HCP_A3,CO,CR:VA;0),,                +TC_HCP_A3_33_L0_V1;,,                  N 02Oik !

 PAR  TC(HCP_A3,CO,CR:VA;1),,                +TC_HCP_A3_34_L1_V1;,,                 N 02Oik !

$
 PAR  G(SIGMA_D8B,CO:CO:CR),,           +14*GSIGCO+16*GSIGCR
             +GSCRCO+GSCOCR1;,,                                       N 18Cac !
 PAR  G(SIGMA_D8B,CO:CR:CO),,           +26*GSIGCO+4*GSIGCR
             -200000+20*T;,,                                          N 18Cac !
 PAR  G(SIGMA_D8B,CO:CR:CR),,           +10*GSIGCO+20*GSIGCR
             +GSCRCO;,,                                               N 18Cac !
 PAR  G(SIGMA_D8B,CR:CO:CO),,           +20*GSIGCO+10*GSIGCR
             +GSCRCO+GSCOCR1+GSCOCR2+GSCOCR3;,,                       N 18Cac !
 PAR  G(SIGMA_D8B,CR:CO:CR),,           +4*GSIGCO+26*GSIGCR
             +GSCRCO+GSCOCR1+GSCOCR3;,,                               N 18Cac !
 PAR  G(SIGMA_D8B,CR:CR:CO),,           +16*GSIGCO+14*GSIGCR
             -200000+20*T;,,                                          N 18Cac !
$
 FUNCTION GSCRCO    298.15  -526000+49*T;                              6000 N !
 FUNCTION GSCOCR1   298.15  +180000;                                   6000 N !
 FUNCTION GSCOCR2   298.15  +348000;                                   6000 N !
 FUNCTION GSCOCR3   298.15  +525000;                                   6000 N !
 FUNCTION L0_0_FCC               -24052.09;                           6000 N !
 FUNCTION L0_1_FCC               +8.1884;                            6000 N !
 FUNCTION L_LIQUID_23_L0_V1          -12008.6239;                         6000 N !
 FUNCTION L_LIQUID_23_L0_V2          +2.2019;                         6000 N !
 FUNCTION L_LIQUID_24_L1_V1          -5836.4696;                         6000 N !
 FUNCTION L_LIQUID_24_L1_V2          +1.1402;                         6000 N !
 FUNCTION L_FCC_A1_25_L0_V1          -24052.09;                         6000 N !
 FUNCTION L_FCC_A1_25_L0_V2          +8.1884;                         6000 N !
 FUNCTION L_FCC_A1_26_L1_V1          +5331.8252;                         6000 N !
 FUNCTION L_FCC_A1_26_L1_V2          -6.9059;                         6000 N !
 FUNCTION TC_FCC_A1_27_L0_V1          -9392.5259;                         6000 N !
 FUNCTION TC_FCC_A1_28_L1_V1          +8383.0424;                         6000 N !
 FUNCTION L_BCC_A2_29_L0_V1          +1033.2829;                         6000 N !
 FUNCTION L_BCC_A2_29_L0_V2          -1.4808;                         6000 N !
 FUNCTION L_BCC_A2_30_L1_V1          +11971.5008;                         6000 N !
 FUNCTION L_BCC_A2_30_L1_V2          -15;                         6000 N !
 FUNCTION L_HCP_A3_31_L0_V1          -28500;                         6000 N !
 FUNCTION L_HCP_A3_31_L0_V2          +15.5105;                         6000 N !
 FUNCTION L_HCP_A3_32_L1_V1          +12673.5606;                         6000 N !
 FUNCTION L_HCP_A3_32_L1_V2          -14.8392;                         6000 N !
 FUNCTION TC_HCP_A3_33_L0_V1          -5828.677;                         6000 N !
 FUNCTION TC_HCP_A3_34_L1_V1          +4873.9533;                         6000 N !
$ ------------------------------------------------------------------------------
$
 ASSESSED_SYSTEM
  CO-CR(TDB -* +LIQ +HCP_A3 +BCC_A2 +FCC_A1 +SIGMA_D8B
  ;G5 C_S:FCC/CO:VA ;P3 TMM:300/3000 STP:.1/1100) !
$
$
 LIST-OF-REFERENCE
 NUMBER  SOURCE
  Null   'Unknown source'
  Same   'Same or similar interaction as in the corresponding stable phase'
  REFLAV 'Laves phase convention: G(LAVES,X:X)=+3*GHSERXX+15000'
  91Din  'A.T. Dinsdale, Calphad, 15, 317-425(1991).'
  02Oik  'K. Oikawa, G.-W. Qin, T. Ikeshoji, R. Kainuma, K. Ishida,
          Acta Mater., 50, 2223-32(2002); Co-Cr'
  06Slu  'M.H.F. Sluiter, Calphad, 30, 357-66(2006); Endmember values'
  18Cac  'G. Cacciamani, G. Roncallo, Y. Wang, E. Vacchieri, A. Costa,
          J. Alloys Compd., 730, 291-310(2018); Co-Cr'
!
